Repository: Kvieta1990/gsasii_dev

This repo contains the preliminary developments for GSAS-II, including some useful tools or routines to be incorporated
into the GSAS-II main codes.

File: k_vector_search/files/Cr2S3/Cr2S3.cif
# CIF file created by FINDSYM, version 7.1.3

data_findsym-output
_audit_creation_method FINDSYM

_cell_length_a    5.9400000000
_cell_length_b    5.9400000000
_cell_length_c    16.7000010000
_cell_angle_alpha 90.0000000000
_cell_angle_beta  90.0000000000
_cell_angle_gamma 120.0000000000
_cell_volume      510.2934793039

_symmetry_space_group_name_H-M "R -3 (hexagonal axes)"
_symmetry_Int_Tables_number 148
_space_group.reference_setting '148:-R 3'
_space_group.transform_Pp_abc a,b,c;0,0,0

loop_
_space_group_symop_id
_space_group_symop_operation_xyz
1 x,y,z
2 -y,x-y,z
3 -x+y,-x,z
4 -x,-y,-z
5 y,-x+y,-z
6 x-y,x,-z
7 x+1/3,y+2/3,z+2/3
8 -y+1/3,x-y+2/3,z+2/3
9 -x+y+1/3,-x+2/3,z+2/3
10 -x+1/3,-y+2/3,-z+2/3
11 y+1/3,-x+y+2/3,-z+2/3
12 x-y+1/3,x+2/3,-z+2/3
13 x+2/3,y+1/3,z+1/3
14 -y+2/3,x-y+1/3,z+1/3
15 -x+y+2/3,-x+1/3,z+1/3
16 -x+2/3,-y+1/3,-z+1/3
17 y+2/3,-x+y+1/3,-z+1/3
18 x-y+2/3,x+1/3,-z+1/3

loop_
_atom_site_label
_atom_site_type_symbol
_atom_site_symmetry_multiplicity
_atom_site_Wyckoff_label
_atom_site_fract_x
_atom_site_fract_y
_atom_site_fract_z
_atom_site_occupancy
_atom_site_fract_symmform
Cr1 Cr   3 a 0.00000 0.00000 0.00000 1.00000 0,0,0    
Cr2 Cr   3 b 0.00000 0.00000 0.50000 1.00000 0,0,0    
Cr3 Cr   6 c 0.00000 0.00000 0.33000 1.00000 0,0,Dz   
S1  S   18 f 0.33300 0.00000 0.25100 1.00000 Dx,Dy,Dz 

# end of cif
