Repository: Kvieta1990/gsasii_dev

This repo contains the preliminary developments for GSAS-II, including some useful tools or routines to be incorporated
into the GSAS-II main codes.

File: k_vector_search/files/Joe_Ba2YRuO6/Ba2YRuO6_dtth0p15_de0p06_5K_mtsub_abscorr_scale_eint2.hkl
! Phase No.:   2 Magnetic Phase                
      11       0    0.00 RF2 = Sum{|F2obs-F2cal|}/Sum{F2obs} =   9.66
 Number of propagation vectors:  1
          Kx        Ky        Kz 
  1     0.00000   0.00000   1.00000
   h   k   l   n  Mult      F2(obs)       F2(calc)      Qx     Qy      Qz     d-spacing
   0   0   0   1    2         5.603         5.622    0.0000  0.0000  1.0000     8.28993                    
   1  -1  -1   1    4         4.266         4.191    1.0000 -1.0000  0.0000     5.86187                    
   2   0  -2   1    2         0.306         0.357    2.0000  0.0000 -1.0000     3.70737                    
   0   2   0   1    4         3.064         3.567    0.0000  2.0000  1.0000     3.70737                    
   2   0   0   1    2         0.306         0.357    2.0000  0.0000  1.0000     3.70737                    
   1   1   1   1    8         3.551         4.504    1.0000  1.0000  2.0000     3.38435                    
   2  -2  -2   1    4         0.000         0.660    2.0000 -2.0000 -1.0000     2.76331   Excluded from RF2
   0   0   2   1    2         0.000         0.594    0.0000  0.0000  3.0000     2.76331   Excluded from RF2
   2   2   0   1    4         0.000         0.660    2.0000  2.0000  1.0000     2.76331   Excluded from RF2
   3  -1  -1   1    4         0.000         0.090    3.0000 -1.0000  0.0000     2.62151   Excluded from RF2
   1  -3  -1   1    4         0.000         0.813    1.0000 -3.0000  0.0000     2.62151   Excluded from RF2
