Repository: Kvieta1990/gsasii_dev

This repo contains the preliminary developments for GSAS-II, including some useful tools or routines to be incorporated
into the GSAS-II main codes.

File: k_vector_search/files/Joe_Gd2PdSi3/Gd2PdSi3_1p5Km25K_newdata20211.hkl
! Phase No.:   1 Magnetic Phase                
      51       0    0.00 RF2 = Sum{|F2obs-F2cal|}/Sum{F2obs} =  16.81
 Number of propagation vectors:  2
          Kx        Ky        Kz 
  1     0.14848   0.00000   0.00000
  2    -0.14848   0.00000   0.00000
   h   k   l   n  Mult      F2(obs)       F2(calc)      Qx     Qy      Qz     d-spacing
   0   0   0   2    2         2.522         2.721   -0.1485  0.0000  0.0000    23.68323                    
   1   0   0   2    2         1.522         1.139    0.8515  0.0000  0.0000     4.12976                    
   0   0   1   2    4         2.314         1.161   -0.1485  0.0000  1.0000     4.02891                    
   1  -1   0   2    4         0.802         1.253    0.8515 -1.0000  0.0000     3.76245                    
   1  -1   0   1    4         0.846         1.388    1.1485 -1.0000  0.0000     3.25032                    
   1   0   0   1    2         0.893         0.985    1.1485  0.0000  0.0000     3.06191                    
   1   0   1   2    4         1.494         1.422    0.8515  0.0000  1.0000     2.90548                    
   1  -1   1   2    8         2.079         1.977    0.8515 -1.0000  1.0000     2.76856                    
   1  -1   1   1    8         2.069         2.089    1.1485 -1.0000  1.0000     2.54428                    
   1   0   1   1    4         1.597         1.356    1.1485  0.0000  1.0000     2.45082                    
   2  -1   0   2    4         1.261         1.254    1.8515 -1.0000  0.0000     2.19076                    
   0   0   2   2    4         1.145         0.674   -0.1485  0.0000  2.0000     2.03668                    
   1  -2   0   2    4         0.437         0.668    0.8515 -2.0000  0.0000     2.02287                    
   1   1   1   2    8         1.801         1.926    0.8515  1.0000  1.0000     1.93101                    
   2   0   0   2    2         0.615         0.606    1.8515  0.0000  0.0000     1.89928                    
   2  -1   0   1    4         0.957         1.071    2.1485 -1.0000  0.0000     1.88847                    
   1   0   2   2    4         0.813         0.685    0.8515  0.0000  2.0000     1.83208                    
   2  -2   0   2    4         0.697         0.678    1.8515 -2.0000  0.0000     1.82201                    
   1  -2   1   2    8         1.229         1.133    0.8515 -2.0000  1.0000     1.81308                    
   1  -1   2   2    8         1.344         1.145    0.8515 -1.0000  2.0000     1.79624                    
   1  -1   2   1    8         1.382         1.146    1.1485 -1.0000  2.0000     1.73045                    
   2   0   1   2    4         1.173         0.940    1.8515  0.0000  1.0000     1.72250                    
   2  -1   1   1    8         1.913         1.683    2.1485 -1.0000  1.0000     1.71442                    
   1   0   2   1    4         0.721         0.659    1.1485  0.0000  2.0000     1.70016                    
   2  -2   0   1    4         0.555         0.652    2.1485 -2.0000  0.0000     1.69210                    
   2  -2   1   2    8         1.041         1.125    1.8515 -2.0000  1.0000     1.66423                    
   2   0   0   1    2         0.412         0.469    2.1485  0.0000  0.0000     1.63676                    
   2  -2   1   1    8         0.000         1.076    2.1485 -2.0000  1.0000     1.56349   Excluded from RF2
   2   0   1   1    4         0.000         0.747    2.1485  0.0000  1.0000     1.51952   Excluded from RF2
   2  -1   2   2    8         0.000         1.028    1.8515 -1.0000  2.0000     1.49462   Excluded from RF2
   1  -2   2   2    8         0.000         0.708    0.8515 -2.0000  2.0000     1.43788   Excluded from RF2
   3  -1   0   2    4         0.000         0.624    2.8515 -1.0000  0.0000     1.40330   Excluded from RF2
   2   0   2   2    4         0.000         0.499    1.8515  0.0000  2.0000     1.39143   Excluded from RF2
   2  -1   2   1    8         0.000         0.917    2.1485 -1.0000  2.0000     1.38716   Excluded from RF2
   3  -2   0   2    4         0.000         0.494    2.8515 -2.0000  0.0000     1.38700   Excluded from RF2
   0   0   3   2    4         0.000         0.307   -0.1485  0.0000  3.0000     1.36058   Excluded from RF2
   2  -2   2   2    8         0.000         0.678    1.8515 -2.0000  2.0000     1.36017   Excluded from RF2
   2  -3   0   2    4         0.000         0.300    1.8515 -3.0000  0.0000     1.34130   Excluded from RF2
   3  -1   1   2    8         0.000         1.023    2.8515 -1.0000  1.0000     1.32729   Excluded from RF2
   3  -2   1   2    8         0.000         0.822    2.8515 -2.0000  1.0000     1.31347   Excluded from RF2
   2  -3   0   1    4         0.000         0.294    2.1485 -3.0000  0.0000     1.31323   Excluded from RF2
   2  -2   2   1    8         0.000         0.642    2.1485 -2.0000  2.0000     1.30349   Excluded from RF2
   1   0   3   2    4         0.000         0.292    0.8515  0.0000  3.0000     1.29419   Excluded from RF2
   1  -1   3   2    8         0.000         0.526    0.8515 -1.0000  3.0000     1.28136   Excluded from RF2
   2   0   2   1    4         0.000         0.413    2.1485  0.0000  2.0000     1.27768   Excluded from RF2
   2  -3   1   2    8         0.000         0.517    1.8515 -3.0000  1.0000     1.27447   Excluded from RF2
   3  -2   0   1    4         0.000         0.409    3.1485 -2.0000  0.0000     1.27425   Excluded from RF2
   3  -1   0   1    4         0.000         0.470    3.1485 -1.0000  0.0000     1.26201   Excluded from RF2
   1  -1   3   1    8         0.000         0.514    1.1485 -1.0000  3.0000     1.25683   Excluded from RF2
   2  -3   1   1    8         0.000         0.506    2.1485 -3.0000  1.0000     1.25032   Excluded from RF2
   1   0   3   1    4         0.000         0.276    1.1485  0.0000  3.0000     1.24507   Excluded from RF2
